Repository: jepegit/cellpy

.. image:: _static/cellpy-icon-long.svg
  :height: 100
  :alt: cellpy

===================================================================

- *a library for assisting in analysing batteries and cells*
===================================================================


.. image:: https://img.shields.io/pypi/v/cellpy.svg
        :target: https://pypi.python.org/pypi/cellpy

.. image:: https://img.shields.io/travis/jepegit/cellpy.svg
        :target: https://travis-ci.org/jepegit/cellpy

.. image:: https://readthedocs.org/projects/cellpy/badge/?version=latest
        :target: https://cellpy.readthedocs.io/en/latest/?badge=latest
        :alt: Documentation Status

..

File: docs/examples/batch_utility/out/cool_project/paper01/raw_data/20180418_sf033_5_cc_01_stats.csv (part 1 of 8)
cycle_index;data_point;test_time;date_time;ir_charge;ir_discharge;end_voltage_charge;end_voltage_discharge;charge_capacity;discharge_capacity;coulombic_efficiency;cumulated_coulombic_efficiency;cumulated_charge_capacity;cumulated_discharge_capacity;discharge_capacity_loss;charge_capacity_loss;coulombic_difference;cumulated_coulombic_difference;cumulated_discharge_capacity_loss;cumulated_charge_capacity_loss;shifted_charge_capacity;shifted_discharge_capacity;cumulated_ric;cumulated_ric_sei;cumulated_ric_disconnect;normalized_cycle_index;charge_c_rate;discharge_c_rate;discharge_capacity_gravimetric;charge_capacity_gravimetric;cumulated_charge_capacity_gravimetric;cumulated_discharge_capacity_gravimetric;coulombic_difference_gravimetric;cumulated_coulombic_difference_gravimetric;discharge_capacity_loss_gravimetric;charge_capacity_loss_gravimetric;cumulated_discharge_capacity_loss_gravimetric;cumulated_charge_capacity_loss_gravimetric;shifted_charge_capacity_gravimetric;shifted_discharge_capacity_gravimetric;discharge_capacity_areal;charge_capacity_areal;cumulated_charge_capacity_areal;cumulated_discharge_capacity_areal;coulombic_difference_areal;cumulated_coulombic_difference_areal;discharge_capacity_loss_areal;charge_capacity_loss_areal;cumulated_discharge_capacity_loss_areal;cumulated_charge_capacity_loss_areal;shifted_charge_capacity_areal;shifted_discharge_capacity_areal
1;1699;164280.96470240608;2018-04-20 17:00:03.000000;56.118919372558594;53.490604400634766;1.000243902206421;0.04980000853538513;0.000679232107537;0.000807879630095;84.07590465638154;84.07590465638154;0.000679232107537;0.000807879630095;;;0.00012864752255799998;0.00012864752255799998;;;0.00012864752255799998;0.000936527152653;;;;0.7382422416743485;0.04916;0.04915;2738.528721993547;2302.4427972909184;2302.4427972909184;2738.528721993547;436.0859247026287;436.0859247026287;;;;;436.0859247026287;3174.614646696176;0.4571663521879864;0.3843667463866289;0.3843667463866289;0.4571663521879864;0.07279960580135754;0.07279960580135754;;;;;0.07279960580135754;0.5299659579893439
2;2770;276143.07201102126;2018-04-22 00:04:29.000000;52.098419189453125;29.374835968017578;1.000243902206421;0.04980000853538513;0.000677684956178;0.00069364072523;97.6997069993678;181.77561165574934;0.0013569170637149999;0.001501520355325;0.000114238904865;1.547151359000058e-06;1.595576905200004e-05;0.00014460329161000002;0.000114238904865;1.547151359000058e-06;0.00014460329161000002;0.00083824401684;0.19167921020268894;0.021213098634644708;0.002277794794787111;1.4748029190133192;0.04916;0.04915;2351.284743450478;2297.198305071954;4599.641102362872;5089.813465444025;54.086438378523845;490.1723630811525;387.2439785430692;5.2444922189643295;387.2439785430692;5.2444922189643295;490.1723630811525;2841.4571065316304;0.3925203560896059;0.3834912378124201;0.7678579841990489;0.8496867082775923;0.009029118277185746;0.08182872407854329;0.06464599609838051;0.0008755085742087209;0.06464599609838051;0.0008755085742087209;0.08182872407854329;0.47434908016814914
3;3836;387306.0384778488;2018-04-23 06:57:12.000000;44.076751708984375;30.7110652923584;1.000243902206421;0.04980000853538513;0.000675704969588;0.00068684316552;98.37834945572075;280.1539611114701;0.0020326220333029997;0.002188363520845;6.797559710000037e-06;1.979986589999952e-06;1.1138195931999955e-05;0.00015574148754199997;0.00012103646457500004;3.52713794900001e-06;0.00015574148754199997;0.0008425846530619999;0.21814542503967435;0.03472706151446186;0.00519948661035678;2.2092115930496377;0.04916;0.04915;2328.242557694275;2290.4865995852847;6890.127701948156;7418.056023138301;37.7559581089905;527.928321190143;23.042185756202592;6.711705486669243;410.2861642992718;11.956197705633572;527.928321190143;2856.1708788844185;0.38867372416495233;0.3823707946015609;1.1502287788006098;1.2383604324425446;0.006302929563391405;0.08813165364193469;0.0038466319246535695;0.0011204432108592294;0.06849262802303407;0.0019959517850679505;0.08813165364193469;0.476805377806887
4;4462;440703.1110437453;2018-04-23 21:47:11.000000;52.09670639038086;32.04738235473633;1.000243902206421;0.04980000853538513;0.000642870346768;0.00065349117051;98.37475635153399;378.5287174630041;0.0026754923800709996;0.0028418546913549997;3.335199501e-05;3.283462282000003e-05;1.0620823741999989e-05;0.00016636231128399996;0.00015438845958500003;3.636176076900004e-05;0.00016636231128399996;0.0008198534817939999;0.2832223753820874;0.0018520641742106186;0.053792621629062363;2.9079330472296014;0.09832;0.09829;2215.1868587160375;2179.184674993101;9069.312376941258;9633.242881854338;36.00218372293623;563.9305049130793;113.05569897823784;111.30192459218357;523.3418632775096;123.25812229781714;563.9305049130793;2779.117363629117;0.36980035574604486;0.3637901989522775;1.5140189777528872;1.6081607881885893;0.006010156793767321;0.09414181043570201;0.018873368418907473;0.01858059564928339;0.08736599644194155;0.020576547434351337;0.09414181043570201;0.46394216618174683
5;5074;493605.0293280816;2018-04-24 12:28:55.000000;54.76742935180664;29.37338638305664;1.000243902206421;0.04980000853538513;0.000637787391908;0.000646130883322;98.7086994865339;477.237416949538;0.0033132797719789995;0.003487985574677;7.360287187999927e-06;5.082954859999991e-06;8.343491414000053e-06;0.00017470580269800002;0.00016174874677299996;4.1444715629000034e-05;0.00017470580269800002;0.0008208366860200001;0.30764997370101743;0.006923905752208816;0.06169927790206407;3.601129951040792;0.09832;0.09829;2190.2371544338675;2161.954610812538;11231.266987753796;11823.480036288205;28.282543621329896;592.2130485344092;24.94970428216973;17.230064180563396;548.2915675596794;140.48818647838053;592.2130485344092;2782.4502029682767;0.3656352852089919;0.36091383489367496;1.874932812646562;1.9737960733975812;0.004721450315316962;0.09886326075101898;0.004165070537052924;0.002876364058602565;0.09153106697899448;0.023452911492953903;0.09886326075101898;0.4644985459600109
6;5687;546299.8471925594;2018-04-25 03:07:12.000000;54.763824462890625;28.038694381713867;1.000243902206421;0.04980000853538513;0.00063516398903;0.00064353798384;98.69875671362361;575.9361736631616;0.003948443761009;0.004131523558517;2.5928994819999964e-06;2.6234028779999414e-06;8.373994809999998e-06;0.00018307979750800001;0.00016434164625499996;4.4068118506999975e-05;0.00018307979750800001;0.0008266177813480001;0.32484519334810313;0.015940377393011605;0.06581256535691919;4.291475536723792;0.09832;0.09829;2181.447813249632;2153.0618700339164;13384.328857787712;14004.927849537837;28.38594321571547;620.5989917501247;8.789341184235816;8.892740778621393;557.0809087439152;149.38092725700193;620.5989917501247;2802.0468049997567;0.3641680042507672;0.35942929254432315;2.2343621051908853;2.3379640776483486;0.004738711706444005;0.10360197245746297;0.001467280958224762;0.0014845423493518048;0.09299834793721924;0.024937453842305706;0.10360197245746297;0.4677699767082301
7;6307;598863.0462107917;2018-04-25 18:26:56.000000;56.096763610839844;32.04316711425781;1.000243902206421;0.04980000853538513;0.000633377138377;0.000642024259539;98.65314728633324;674.5893209494949;0.004581820899386;0.004773547818056;1.5137243010000063e-06;1.7868506530000113e-06;8.647121162000003e-06;0.00019172691867000002;0.00016585537055599996;4.5854969159999986e-05;0.00019172691867000002;0.000833751178209;0.3408423935019048;0.02674116368991227;0.06862577688002337;4.979879034250224;0.09832;0.09829;2176.316631176158;2147.0048515711806;15531.333709358893;16181.244480713995;29.311779604977296;649.9107713551019;5.131182073473817;6.057018462735642;562.212090817389;155.43794571973757;649.9107713551019;2826.22740253126;0.3633114115219406;0.3584181419167963;2.5927802471076817;2.701275489170289;0.0048932696051443;0.10849524206260727;0.000856592728826578;0.0010111506275268722;0.09385494066604581;0.02594860446983258;0.10849524206260727;0.4718066535845479
8;6917;651372.7400207809;2018-04-26 09:02:07.000000;53.42548751831055;30.71005630493164;1.000243902206421;0.04980000853538513;0.000632810817256;0.00064126684262;98.68135621522993;773.2706771647248;0.005214631716642;0.0054148146606760005;7.57416919000076e-07;5.66321121000038e-07;8.456025363999965e-06;0.00020018294403399998;0.00016661278747500004;4.6421290281000024e-05;0.00020018294403399998;0.0008414497866539999;0.3553889278252135;0.03919772987292439;0.06951990628048012;5.667667009970141;0.09832;0.09829;2173.7491596000255;2145.085151410468;17676.41886076936;18354.993640314024;28.664008189557595;678.5747795446596;2.5674715761327693;1.9197001607130697;564.7795623935217;157.35764588045063;678.5747795446596;2852.323939144685;0.36288280122277505;0.35809766971845136;2.950877916826133;3.064158290393064;0.00478513150432369;0.11328037356693096;0.00042861029916549615;0.00032047219834488677;0.09428355096521131;0.026269076668177467;0.11328037356693096;0.47616317478970605
9;7528;703902.7311634216;2018-04-26 23:37:39.000000;53.42108917236328;33.380496978759766;1.000243902206421;0.04980000853538513;0.000633028816567;0.000641546966095;98.67224849026275;871.9429256549876;0.005847660533209;0.006056361626771;-2.801234750000447e-07;-2.1799931099999916e-07;8.51814952800001e-06;0.000208701093562;0.000166332664;4.6203290970000025e-05;0.000208701093562;0.000850248059657;0.36840707768668673;0.053003038822733085;0.0691754126260491;6.3556919242832866;0.09832;0.09829;2174.6987146493366;2145.824119633343;19822.2429804027;20529.692354963358;28.874595015993556;707.449374560653;-0.9495550493110663;-0.7389682228751077;563.8300073442107;156.61867765757552;707.449374560653;2882.1480892099894;0.3630413186831212;0.35822103209333594;3.309098948919469;3.4271996090761854;0.004820286589785233;0.11810066015671619;-0.00015851746034608382;-0.00012336237488454137;0.09412503350486523;0.026145714293292925;0.11810066015671619;0.48114197883983734
10;8139;756379.9741910554;2018-04-27 14:12:18.000000;56.08938217163086;33.37994384765625;1.000243902206421;0.04980000853538513;0.00063231133246;0.000640941812352;98.65346904731811;970.5963947023057;0.006479971865668999;0.006697303439123;6.051537429999782e-07;7.174841069999436e-07;8.630479891999976e-06;0.00021733157345399997;0.00016693781774299997;4.692077507699997e-05;0.00021733157345399997;0.000858273385806;0.3829966720199843;0.06550325299609927;0.07030882723249775;7.042937021108949;0.09832;0.09829;2172.6473807071347;2143.3920112332808;21965.634991635983;22702.33973567049;29.255369473853968;736.704744034507;2.051333942201841;2.4321084000622553;565.8813412864125;159.0507860576378;736.704744034507;2909.3521247416415;0.3626988717159069;0.3578150191432242;3.6669139680626928;3.7898984807920924;0.0048838525726826775;0.12298451272939888;0.0003424469672142541;0.0004060129501116991;0.09446748047207948;0.026551727243404624;0.12298451272939888;0.4856833844453058
11;8748;808873.7642080985;2018-04-28 04:47:14.000000;53.41669845581055;34.71685791015625;1.000243902206421;0.04980000853538513;0.000632474787805;0.000641193998287;98.64016030947043;1069.236555011776;0.0071124466534739994;0.00733849743741;-2.5218593499999175e-07;-1.634553449999512e-07;8.719210482000016e-06;0.00022605078393599998;0.00016668563180799998;4.675731973200002e-05;0.00022605078393599998;0.000867244782223;0.39638726635594085;0.07955118377165893;0.07005032270061781;7.730359773906653;0.09832;0.09829;2173.502233831973;2143.9460877817796;24109.581079417763;24875.841969502464;29.556146050193654;766.2608900847007;-0.8548531248387388;-0.5540765484990547;565.0264881615738;158.49670950913873;766.2608900847007;2939.763123916674;0.3628415797626038;0.35790751594724746;4.024821484009941;4.152740060554696;0.004934063815356337;0.12791857654475522;-0.00014270804669688924;-9.249680402322968e-05;0.09432477242538259;0.026459230439381396;0.12791857654475522;0.49076015630735903
12;9358;861280.8861184779;2018-04-28 19:20:43.000000;54.75301742553711;32.04738235473633;1.000243902206421;0.04980000853538513;0.000631456749844;0.000640024713576;98.66130736044107;1167.897862372217;0.0077439034033179996;0.007978522150986;1.1692847109999764e-06;1.0180379609999943e-06;8.567963732000034e-06;0.00023461874766800002;0.00016785491651899996;4.777535769300001e-05;0.00023461874766800002;0.0008746434612440001;0.41178273923604264;0.09148830113439525;0.07165993304498125;8.416676043930504;0.09832;0.09829;2169.53862385101;2140.4951699811286;26250.07624939889;27045.380593353475;29.043453869881564;795.3043439545822;3.9636099809631498;3.450917800651062;568.9900981425369;161.9476273097898;795.3043439545822;2964.8429678055923;0.3621798999701152;0.35733142430725334;4.3821529083171935;4.514919960524811;0.004848475662861826;0.13276705220761703;0.0006616797924886205;0.0005760916399941093;0.09498645221787122;0.027035322079375503;0.13276705220761703;0.4949469521777322
13;9969;913643.498772599;2018-04-29 09:53:28.000000;52.07957077026367;34.71685791015625;1.000243902206421;0.04980000853538513;0.000630797386037;0.000639587914588;98.62559495723703;1266.5234573294542;0.008374700789355;0.008618110065574;4.3679898800003635e-07;6.593638070000098e-07;8.790528551000007e-06;0.00024340927621900002;0.000168291715507;4.843472150000002e-05;0.00024340927621900002;0.000882997190807;0.4263955017748541;0.10436513671499327;0.072704127769581;9.10227566612579;0.09833;0.09829;2168.05797434604;2138.260076216603;28388.336325615495;29213.43856769951;29.797898129436728;825.102242084019;1.4806495049703785;2.235093764525543;570.4707476475073;164.18272107431534;825.102242084019;2993.160216430059;0.3619327223058387;0.356958300719058;4.739111209036253;4.876852682830649;0.004974421586780755;0.1377414737943978;0.00024717766427642045;0.0003731235881953494;0.09523362988214763;0.027408445667570853;0.1377414737943978;0.49967419610023656
14;10581;966035.3357510639;2018-04-30 00:26:42.000000;45.40045928955078;33.3837890625;1.000243902206421;0.04980000853538513;0.000631155026284;0.000639954591378;98.62497039437562;1365.1484277238299;0.009005855815639001;0.009258064656952;-3.666767900000357e-07;-3.5764024700003956e-07;8.799565094000004e-06;0.00025220884131300003;0.00016792503871699996;4.807708125299998e-05;0.00025220884131300003;0.0008921634326910001;0.4397641182128197;0.11888200939661678;0.07213716244138438;9.788263999535886;0.09832;0.09829;2169.300925503238;2139.4723955424847;30527.808721157984;31382.73949320275;29.828529960753123;854.9307720447721;-1.242951157198274;-1.2123193258818823;569.2277964903091;162.97040174843346;854.9307720447721;3024.2316975480103;0.3621402189232452;0.3571606836991777;5.09627189273543;5.238992901753895;0.004979535224067552;0.14272100901846535;-0.00020749661740648723;-0.00020238298011968954;0.09502613326474114;0.027206062687451165;0.14272100901846535;0.5048612279417106
15;11192;1018341.3861470112;2018-04-30 14:58:30.000000;48.07028579711914;34.718570709228516;1.000243902206421;0.04980000853538513;0.000630092456408;0.000638870026117;98.62607895969869;1463.7745066835284;0.009635948272047001;0.009896934683069;1.084565261000054e-06;1.0625698760000383e-06;8.777569708999988e-06;0.000260986411022;0.000169009603978;4.913965112900002e-05;0.000260986411022;0.000899856437139;0.4553896532387618;0.1311056303957601;0.07382069474604817;10.473097449426062;0.09832;0.09829;2165.6244952437255;2135.870524649653;32663.679245807638;33548.36398844648;29.753970594072758;884.6847426388449;3.676430259512565;3.601870892832202;572.9042267498216;166.57227264126564;884.6847426388449;3050.3092378825704;0.36152648053251135;0.3565593921502143;5.452831284885645;5.600519382286406;0.004967088382297022;0.14768809740076236;0.000613738390733903;0.0006012915489633719;0.09563987165547505;0.027807354236414537;0.14768809740076236;0.5092145779332737
16;11818;1070432.7969655243;2018-05-01 20:19:02.000000;45.403446197509766;34.719139099121094;1.000243902206421;0.04980000853538513;0.000627901521341;0.000635662692027;98.77904259863809;1562.5535492821666;0.010263849793388001;0.010532597375096;3.2073340899999936e-06;2.1909350669999626e-06;7.761170685999957e-06;0.000268747581708;0.000172216938068;5.133058619599998e-05;0.000268747581708;0.000904410273735;0.4727974235817503;0.13994597685976082;0.0772978591601247;11.15554962081471;0.09832;0.09829;2154.7523600898026;2128.443751668266;34792.122997475904;35703.116348536285;26.308608421536665;910.9933510603815;10.872135153922827;7.4267729813867325;583.7763619037444;173.99904562265237;910.9933510603815;3065.745711150184;0.35971150071181573;0.3553195765203248;5.80815086140597;5.960230882998222;0.004391924191490878;0.15208002159225326;0.0018149798206956262;0.0012398156298894824;0.09745485147617068;0.02904716986630402;0.15208002159225326;0.511791522304069
17;12426;1122505.3201773767;2018-05-02 10:46:56.000000;48.07028579711914;37.391075134277344;1.000243902206421;0.04980000853538513;0.000627340533692;0.000635741343238;98.67858058385626;1661.232129866023;0.01089119032708;0.011168338718334;-7.865121099998214e-08;5.60987649000054e-07;8.400809545999993e-06;0.00027714839125399997;0.00017213828685700002;5.189157384500004e-05;0.00027714839125399997;0.0009128897344919999;0.48605134645364667;0.15243172761930118;0.07819129169680969;11.837392067228707;0.09832;0.09829;2155.0189698572967;2126.5421307680217;36918.66512824392;37858.13531839358;28.47683908927528;939.4701901496568;-0.26660976749432086;1.9016209002442956;583.5097521362501;175.90066652289667;939.4701901496568;3094.4891600069536;0.35975600819274306;0.35500212244974044;6.16315298385571;6.319986891190965;0.0047538857430025954;0.15683390733525585;-4.450748092732732e-05;0.0003174540705843902;0.09741034399524336;0.029364623936888407;0.15683390733525585;0.5165899155279989
18;13036;1174590.2619795194;2018-05-03 01:15:02.000000;45.39747619628906;36.056270599365234;1.000243902206421;0.04980000853538513;0.000627314631761;0.000636067658172;98.62388437793624;1759.8560142439592;0.011518504958841;0.011804406376506;-3.2631493400003125e-07;2.5901931000006304e-08;8.75302641100003e-06;0.000285901417665;0.000171811971923;5.191747577600004e-05;0.000285901417665;0.000921969075837;0.49948378230695817;0.16634303098852474;0.07823258016712033;12.5192063614111;0.09832;0.09829;2156.1251034765705;2126.454329096391;39045.11945734031;40014.260421870145;29.670774380179573;969.1409645298364;-1.106133619273742;0.08780167163055112;582.4036185169764;175.98846819452723;969.1409645298364;3125.2660680064073;0.35994066467185704;0.35498746495514744;6.518140448810857;6.679927555862822;0.00495319971670957;0.16178710705196542;-0.00018465647911399308;1.4657494592982054e-05;0.09722568751612935;0.02937928143148139;0.16178710705196542;0.5217277717238225
19;13643;1226569.5318881052;2018-05-03 15:41:23.000000;44.0608024597168;36.05567932128906;1.000243902206421;0.04980000853538513;0.000626015396981;0.000634718588183;98.62881104098206;1858.4848252849413;0.012144520355822001;0.012439124964689;1.3490699890000455e-06;1.299234779999982e-06;8.703191201999967e-06;0.00029460460886699996;0.00017316104191200004;5.3216710556000025e-05;0.00029460460886699996;0.0009293231970499999;0.5155080557449637;0.17814565131194293;0.08030368566063124;13.199608546263258;0.09832;0.09829;2151.5520621778046;2122.0502178536995;41167.16967519401;42165.81248404795;29.501844324105285;998.6428088539417;4.5730412987658875;4.404111242691597;586.9766598157422;180.39257943721884;998.6428088539417;3150.1948710317465;0.3591772472235858;0.35425224846635134;6.872392697277209;7.039104803086408;0.0049249987572344495;0.16671210580919987;0.0007634174482712394;0.0007352164887961183;0.0979891049644006;0.030114497920277507;0.16671210580919987;0.5258893530327856
20;14252;1278505.7403994726;2018-05-04 06:07:01.000000;40.05461883544922;37.388614654541016;1.000243902206421;0.04980000853538513;0.00062538034712;0.000634284609195;98.5961724522528;1957.0809977371941;0.012769900702942;0.013073409573884;4.339789879999204e-07;6.350498610000095e-07;8.904262075000056e-06;0.000303508870942;0.00017359502089999996;5.3851760417000035e-05;0.000303508870942;0.0009377934801370001;0.5304250068423876;0.19135493059465525;0.08131811735682047;13.879320509572945;0.09832;0.09829;2150.0809718332694;2119.8975428518033;43287.06721804581;44315.893455881225;30.183428981466072;1028.8262378354077;1.4710903445352637;2.1526750018960517;588.4477501602776;182.54525443911487;1028.8262378354077;3178.9072096686773;0.3589316653528722;0.3538928837570608;7.226285581034269;7.3980364684392805;0.0050387815958113985;0.17175088740501127;0.0002455818707136201;0.0003593647092905691;0.09823468683511422;0.03047386262956808;0.17175088740501127;0.5306825527578835
21;14859;1330341.6721601086;2018-05-04 20:30:59.000000;41.38909149169922;36.05567932128906;1.000243902206421;0.04980000853538513;0.000624235405499;0.000632900959996;98.63081982099462;2055.7118175581886;0.013394136108441;0.01370631053388;1.3836491989999882e-06;1.1449416209999373e-06;8.665554497000005e-06;0.000312174425439;0.00017497867009899995;5.499670203799997e-05;0.000312174425439;0.0009450753854350001;0.5464939539116048;0.20338059291460817;0.08314890981180026;14.557788061348646;0.09832;0.09829;2145.390714855037;2116.01645042502;45403.083668470834;46461.28417073626;29.37426443001701;1058.2005022654248;4.690256978232337;3.881092426783275;593.1380071385098;186.42634686589815;1058.2005022654248;3203.591217120462;0.3581486800745575;0.35324497933560733;7.579530560369876;7.756185148513838;0.004903700738950235;0.17665458814396148;0.00078298527831463;0.0006479044214534663;0.09901767211342885;0.031121767051021543;0.17665458814396148;0.5348032682185191
22;15466;1382088.8679181295;2018-05-05 10:53:27.000000;40.052642822265625;37.38984298706055;1.000243902206421;0.04980000853538513;0.000623057480795;0.000631848997357;98.60860480925435;2154.320422367443;0.014017193589236001;0.014338159531237;1.0519626390000482e-06;1.1779247039999958e-06;8.791516561999953e-06;0.000320965942001;0.000176030632738;5.617462674199997e-05;0.000320965942001;0.000952814939358;0.562262811484064;0.2155772606955935;0.08503589778720737;15.234975353012443;0.09832;0.09829;2141.824800089954;2112.0235528273047;47515.107221298145;48603.108970826215;29.801247262649404;1088.0017495280742;3.565914765083258;3.9928975977156527;596.7039219035931;190.4192444636138;1088.0017495280742;3229.826549618028;0.35755339099386474;0.3525784103072281;7.932108970677104;8.113738539507702;0.00497498068663665;0.18162956883059814;0.0005952890806928096;0.0006665690283792249;0.09961296119412165;0.03178833607940077;0.18162956883059814;0.5391829598244628
23;16073;1433892.1182435425;2018-05-06 01:16:35.000000;37.3812370300293;38.72455978393555;1.000243902206421;0.04980000853538513;0.00062370783762;0.00063257725541;98.59789176513289;2252.9183141325757;0.014640901426856002;0.014970736786647;-7.282580529999454e-07;-6.50356824999929e-07;8.86941778999997e-06;0.00032983535979099995;0.00017530237468500005;5.552426991700004e-05;0.00032983535979099995;0.0009624126152009999;0.5753292780428351;0.23085638807699174;0.08399208265771066;15.91286950301678;0.09832;0.09829;2144.293429723466;2114.228114965599;49629.33533626374;50747.402400549676;30.065314757867135;1118.0670642859413;-2.4686296335122715;-2.2045621382945417;594.2352922700809;188.21468232531927;1118.0670642859413;3262.3604940094074;0.35796550075024314;0.3529464369862407;8.285055407663346;8.471704040257945;0.0050190637640024505;0.1866486325946006;-0.0004121097563783851;-0.00036802667901258463;0.09920085143774326;0.03142030940038818;0.1866486325946006;0.5446141333448438
24;16680;1485480.5817873164;2018-05-06 15:36:25.000000;38.71564483642578;37.38984298706055;1.000243902206421;0.04980000853538513;0.000621196317632;0.00062970190155;98.64926818593628;2351.567582318512;0.015262097744488001;0.015600438688196999;2.875353859999952e-06;2.5115199879999954e-06;8.505583918000013e-06;0.00033834094370899996;0.000178177728545;5.8035789905000034e-05;0.00033834094370899996;0.000968042845259;0.5935765038936891;0.24046675942148646;0.08801883979705281;16.58803393791287;0.09832;0.09829;2134.54663225739;2105.7146318094633;51735.0499680732;52881.94903280707;28.832000447926134;1146.8990647338674;9.746797466076643;8.513483156135642;603.9820897361575;196.7281654814549;1146.8990647338674;3281.445696991257;0.35633838331039475;0.35152520740130094;8.636580615064647;8.82804242356834;0.004813175909093803;0.1914618085036944;0.0016271174398483695;0.0014212295849397223;0.10082796887759164;0.032841538985327906;0.1914618085036944;0.5478001918140891
25;17288;1537373.8688171506;2018-05-07 06:01:19.999999;30.702985763549805;36.05567932128906;1.000243902206421;0.04980000853538513;0.000624566562758;0.000633999229849;98.51219581240714;2450.0797781309193;0.015886664307246;0.016234437918045998;-4.297328298999968e-06;-3.370245126000054e-06;9.432667090999926e-06;0.0003477736107999999;0.00017388040024600003;5.466554477899998e-05;0.0003477736107999999;0.0009817728406489997;0.6018433571351505;0.261076849748172;0.08259342913324298;17.266861417133867;0.09832;0.09829;2149.11360057328;2117.138998427823;53852.18896650103;55031.062633380345;31.974602145457027;1178.8736668793244;-14.566968315890355;-11.424366618359464;589.4151214202672;185.30379886309544;1178.8736668793244;3327.987267452604;0.3587701736779486;0.35343237601013394;8.99001299107478;9.186812597246288;0.00533779766781471;0.1967996061715091;-0.0024317903675538884;-0.0019071686088329822;0.09839617851003775;0.030934370376494925;0.1967996061715091;0.5555697798494577
26;17895;1588979.159991989;2018-05-07 20:21:27.000000;32.03842544555664;34.720855712890625;1.000243902206421;0.04980000853538513;0.000621709384942;0.00062961223181;98.74480728475032;2548.8245854156694;0.016508373692188;0.016864050149855998;4.3869980389999634e-06;2.8571778160000868e-06;7.90284686800005e-06;0.00035567645766799993;0.000178267398285;5.752272259500007e-05;0.00035567645766799993;0.0009852886894779998;0.621520755253823;0.26915552278779004;0.08716808616160387;17.942583493456006;0.09832;0.09829;2134.2426721755455;2107.4538136286483;55959.642780129674;57165.305305555885;26.78885854689756;1205.6625254262221;14.870928397734238;9.685184799174772;604.2860498180014;194.98898366227021;1205.6625254262221;3339.905197601767;0.35628764061753515;0.35181554410716886;9.34182853518195;9.543100237863822;0.0044720965103662615;0.20127170268187536;0.0024825330604134953;0.0016168319029650473;0.10087871157045125;0.03255120227945997;0.20127170268187536;0.5575593432994105
27;18504;1640717.0839007697;2018-05-08 10:43:47.000000;26.697811126708984;36.053306579589844;1.000243902206421;0.04980000853538513;0.000622440205877;0.000632218007076;98.45341304904898;2647.277998464718;0.017130813898065003;0.017496268156931997;-2.6057752659999767e-06;-7.308209349999933e-07;9.777801199000033e-06;0.00036545425886699997;0.00017566162301900002;5.679190166000007e-05;0.00036545425886699997;0.000997672265943;0.6330567334885236;0.28605831111385077;0.08599258366365112;18.619099882766783;0.09832;0.09829;2143.0756593473625;2109.9311308508886;58069.57391098057;59308.38096490325;33.14452849647391;1238.807053922696;-8.832987171816892;-2.4773172222405404;595.4530626461844;192.51166644002967;1238.807053922696;3381.882713270059;0.35776220777903023;0.35222910415808545;9.694057639340036;9.900862445642852;0.005533103620944768;0.20680480630282014;-0.0014745671614950922;-0.0004135600509165855;0.09940414440895616;0.03213764222854339;0.20680480630282014;0.5645670140818504
28;19111;1692401.540142998;2018-05-09 01:05:13.000001;28.03085708618164;37.391075134277344;1.000243902206421;0.04980000853538513;0.000622064465647;0.000631243658882;98.54585577124729;2745.8238542359654;0.017752878363712;0.018127511815814;9.743481939999401e-07;3.757402299999586e-07;9.179193235000051e-06;0.000374633452102;0.00017663597121299996;5.716764189000003e-05;0.000374633452102;0.001005877110984;0.6493692103065883;0.300201762841228;0.08659624041084107;19.295207888394565;0.09832;0.09829;2139.7728399481684;2108.6574566876443;60178.23136766821;61448.15380485142;31.115383260524272;1269.9224371832202;3.302819399193923;1.2736741632442805;598.7558820453784;193.78534060327397;1269.9224371832202;3409.695277131389;0.35721083948972265;0.3520164786828038;10.046074118022839;10.258073285132577;0.005194360806918911;0.21199916710973904;0.0005513682893075608;0.00021262547528170335;0.09995551269826372;0.03235026770382509;0.21199916710973904;0.5692100065994617
29;19712;1743470.4162185446;2018-05-09 15:16:23.000000;28.034543991088867;34.72199630737305;1.000243902206421;0.04980000853538513;0.000615019649763;0.00062282962293;98.74604982173788;2844.5699040577033;0.018367898013475;0.018750341438744;8.414035952000049e-06;7.0448158840000046e-06;7.809973167000007e-06;0.000382443425269;0.000185050007165;6.421245777400004e-05;0.000382443425269;0.001005273048199;0.67545012316202;0.3014317917614689;0.0979211372230594;19.963659040624695;0.09832;0.09829;2111.251166342252;2084.777128578342;62263.00849624655;63559.404971193675;26.474037763909696;1296.39647494713;28.521673605916877;23.8803281093023;627.2775556512953;217.66566871257626;1296.39647494713;3407.6476412893817;0.352449469131985;0.34802992838552055;10.394104046408358;10.610522754264561;0.0044195407464644116;0.21641870785620346;0.004761370357737703;0.003986550297283203;0.10471688305600142;0.036336818001108294;0.21641870785620346;0.5688681769881885
30;20314;1794404.9914065092;2018-05-10 05:25:20.000000;30.702985763549805;36.05686569213867;1.000243902206421;0.04980000853538513;0.00061322751577;0.00062125726226;98.70750058344758;2943.277404641151;0.018981125529245;0.019371598701003998;1.572360669999974e-06;1.79213399299999e-06;8.029746490000023e-06;0.00039047317175900005;0.00018662236783499998;6.600459176700003e-05;0.00039047317175900005;0.0010117304340190002;0.6910628066977416;0.31157392705650166;0.10083508313306502;20.63016236235375;0.09832;0.09829;2105.921220276374;2078.702200791248;64341.71069703779;65665.32619147004;27.21901948512568;1323.6154944322557;5.329946065878157;6.074927787094145;632.6075017171735;223.7405964996704;1323.6154944322557;3429.5367147086295;0.3515596950059271;0.347015787999142;10.7411198344075;10.962082449270488;0.004543907006785066;0.22096261486298852;0.0008897741260578853;0.0010141403863785407;0.1056066571820593;0.03735095838748683;0.22096261486298852;0.5725223098689157
31;20915;1845167.377155894;2018-05-10 19:31:23.000000;28.03408432006836;34.72313690185547;1.000243902206421;0.04980000853538513;0.000611233833457;0.000618923342791;98.75759907530316;3042.035003716454;0.019592359362702;0.019990522043795;2.333919469000049e-06;1.9936823129999837e-06;7.689509333999958e-06;0.000398162681093;0.00018895628730400003;6.799827408000001e-05;0.000398162681093;0.001017086023884;0.7074081737030268;0.3208622040410202;0.10408621303465891;21.29449879520402;0.09832;0.09829;2098.0097626005254;2071.9440699097463;66413.65476694754;67763.33595407057;26.065692690778842;1349.6811871230345;7.911457675848287;6.758130881501446;640.5189593930218;230.49872738117185;1349.6811871230345;3447.6909497235597;0.350238966756079;0.34588759459445284;11.087007429001954;11.312321416026567;0.0043513721616261734;0.2253139870246147;0.0013207282498480688;0.0011281934046891756;0.10692738543190737;0.03847915179217601;0.2253139870246147;0.5755529537806937
32;21514;1895823.1354460472;2018-05-11 09:35:41.000000;30.70450210571289;36.05686569213867;1.000243902206421;0.04980000853538513;0.000609836130724;0.000617644580215;98.73576977097703;3140.770773487431;0.020202195493426;0.02060816662401;1.2787625759999154e-06;1.3977027330000329e-06;7.808449491000075e-06;0.0004059711305840001;0.00019023504987999995;6.939597681300004e-05;0.0004059711305840001;0.0010236157107990002;0.7222751715189114;0.3313504106930347;0.1063729037518513;21.957316096100197;0.09832;0.09829;2093.675047486376;2067.206174638542;68480.86094158608;69857.01100155695;26.468872847833847;1376.1500599708684;4.334715114149402;4.737895271204409;644.8536745071711;235.23662265237627;1376.1500599708684;3469.8251074572445;0.34951533516492767;0.3450966566427017;11.432104085644655;11.661836751191496;0.0044186785222259765;0.2297326655468407;0.0007236315911513316;0.0007909379517511353;0.10765101702305871;0.03927008974392714;0.2297326655468407;0.5792480007117684
33;22113;1946356.3144275744;2018-05-11 23:37:56.000000;28.03362274169922;40.0638427734375;1.000243902206421;0.04980000853538513;0.000608369737436;0.000616019798699;98.75814685191018;3239.5289203393413;0.020810565230862;0.021224186422709002;1.6247815160000097e-06;1.466393288000029e-06;7.650061263000094e-06;0.0004136211918470002;0.00019185983139599996;7.086237010100007e-05;0.0004136211918470002;0.0010296409905460003;0.7374839174618403;0.3414902952676971;0.10877747313389023;22.618539606808753;0.09832;0.09829;2088.167406641406;2062.2354339646445;70543.09637555073;71945.17840819836;25.931972676761823;1402.08203264763;5.507640844969712;4.970740673897688;650.3613153521409;240.20736332627393;1402.08203264763;3490.2494392890367;0.3485958969081606;0.34426684778829464;11.776370933432949;12.010432648099657;0.00432904911986593;0.2340617146667066;0.0009194382567670932;0.0008298088544070468;0.1085704552798258;0.04009989859833419;0.2340617146667066;0.5826576115748673
34;22710;1996722.7332762964;2018-05-12 13:37:24.000000;29.36855697631836;37.39353561401367;1.000243902206421;0.04980000853538513;0.000606364181445;0.000613837597305;98.78250926746566;3338.311429606807;0.021416929412307;0.021838024020014002;2.1822013940000964e-06;2.005555990999895e-06;7.473415859999893e-06;0.00042109460770700007;0.00019404203279000005;7.286792609199997e-05;0.00042109460770700007;0.0010349322050120001;0.753355215226739;0.3504780202193762;0.112074080225907;23.2775833234025;0.09832;0.09829;2080.7702388307252;2055.4370540076284;72598.53342955836;74025.94864702909;25.333184823096925;1427.415217470727;7.397167810681017;6.7983799570161185;657.7584831628218;247.00574328329006;1427.415217470727;3508.1854563014526;0.3473610235261974;0.3431319352563295;12.11950286868928;12.357793671625855;0.004229088269867914;0.2382908029365745;0.0012348733819631645;0.0011349125319651484;0.10980532866178896;0.04123481113029934;0.2382908029365745;0.585651826462772
35;23308;2046968.8644361105;2018-05-13 03:34:51.000000;29.367591857910156;36.059234619140625;1.000243902206421;0.04980000853538513;0.000604886742039;0.00061229897516;98.78944218074787;3437.1008717875548;0.022021816154345997;0.022450322995174;1.5386221449999442e-06;1.4774394060000293e-06;7.412233120999978e-06;0.00042850684082800005;0.000195580654935;7.4345365498e-05;0.00042850684082800005;0.001040805815988;0.7681167323807858;0.36026552729285966;0.11451063477713264;23.935021244029123;0.09832;0.09829;2075.554658712828;2050.428869498928;74648.96229905728;76101.50330574192;25.1257892138998;1452.5410066846268;5.21558011789725;5.008184508700124;662.9740632807191;252.0139277919902;1452.5410066846268;3528.0956653974545;0.3464903414997889;0.3422958755778098;12.461798744267087;12.704284013125642;0.004194465921979069;0.2424852688585536;0.0008706820264085193;0.0008360596785196739;0.11067601068819748;0.042070870808819015;0.2424852688585536;0.5889756103583424
36;23905;2097069.8010452597;2018-05-13 17:29:54.000000;30.702482223510742;40.0638427734375;1.000243902206421;0.04980000853538513;0.000603237731933;0.000610296890744;98.84332381205574;3535.9441955996103;0.022625053886278997;0.023060619885918;2.0020844159999865e-06;1.6490101060000727e-06;7.059158811000064e-06;0.0004355659996390001;0.00019758273935099999;7.599437560400007e-05;0.0004355659996390001;0.0010458628903830002;0.7830967982298995;0.36920959620526966;0.11723678165950843;24.590666892318076;0.09832;0.09829;2068.7680466077213;2044.8390992288103;76693.80139828609;78170.27135234963;23.92894737891119;1476.4699540635381;6.78661210510644;5.589770270117832;669.7606753858255;257.60369806210804;1476.4699540635381;3545.23800067126;0.3453573934774115;0.3413627267437533;12.80316147101084;13.049641406603055;0.003994666733658192;0.2464799355922118;0.0011329480223774163;0.0009331488340565399;0.1118089587105749;0.043004019642875556;0.2464799355922118;0.5918373290696234
37;24502;2147127.6863037366;2018-05-14 07:24:10.000000;28.03177833557129;36.057456970214844;1.000243902206421;0.04980000853538513;0.00060258609132;0.000609878929039;98.8042154972477;3634.748411096858;0.023227639977598996;0.023670498814957;4.179617049999843e-07;6.516406129999886e-07;7.292837719000069e-06;0.0004428588373580002;0.00019800070105599997;7.664601621700006e-05;0.0004428588373580002;0.0010527377663970003;0.7958791541997288;0.380218849695961;0.11831702014345055;25.245604286945916;0.09832;0.09829;2067.351251219897;2042.6301853403538;78736.43158362644;80237.62260356953;24.721065879543332;1501.1910199430813;1.416795387824366;2.2089138884565065;671.1774707736499;259.81261195056453;1501.1910199430813;3568.542271162979;0.34512087553474885;0.3409939735893413;13.144155444600182;13.394762282137803;0.004126901945407586;0.25060683753761936;0.0002365179426626277;0.00036875315441202124;0.11204547665323752;0.04337277279728757;0.25060683753761936;0.5957277130723683
38;25096;2197080.912707751;2018-05-14 21:16:45.000000;25.361669540405273;40.06318283081055;1.000243902206421;0.04980000853538513;0.000601468834628;0.000608349822057;98.86890943672286;3733.617320533581;0.023829108812226996;0.024278848637014;1.5291069819999784e-06;1.1172566919999275e-06;6.880987429000018e-06;0.0004497398247870002;0.00019952980803799995;7.776327290899999e-05;0.0004497398247870002;0.0010580896468440001;0.809835822851966;0.38978384102255187;0.12017112316390446;25.89932736017217;0.09832;0.09829;2062.167925346567;2038.8429385440438;80775.27452217048;82299.7905289161;23.324986802523053;1524.5160067456045;5.1833258733301575;3.7872467963098795;676.36079664698;263.5998587468744;1524.5160067456045;3586.683932092171;0.3442555779891431;0.3403617356329527;13.484517180233134;13.739017860126946;0.003893842356190382;0.25450067989380976;0.0008652975456057827;0.0006322379563885785;0.11291077419884331;0.04400501075367615;0.25450067989380976;0.5987562578829527
39;25689;2246888.284787935;2018-05-15 11:06:54.000000;25.362085342407227;34.72256851196289;1.000243902206421;0.04980000853538513;0.000599575345122;0.000606587216288;98.84404567427104;3832.461366207852;0.024428684157348994;0.024885435853302;1.7626057690000533e-06;1.893489506000069e-06;7.011871166000033e-06;0.00045675169595300023;0.000201292413807;7.965676241500005e-05;0.00045675169595300023;0.0010633389122410002;0.824424237795239;0.3982936446321863;0.12331923225449627;26.550992441848866;0.09832;0.09829;2056.193091541944;2032.4244385549246;82807.69896072539;84355.98362045804;23.768652987019184;1548.2846597326236;5.974833804623295;6.418499989119424;682.3356304516034;270.01835873599384;1548.2846597326236;3604.4777512745673;0.34325814715942343;0.339290239758917;13.82380741999205;14.082276007286369;0.003967907400506443;0.2584685872943162;0.000997430829719644;0.001071495874035705;0.11390820502856296;0.04507650662771186;0.2584685872943162;0.6017267344537396
40;26285;2296669.8949647574;2018-05-16 00:56:37.000000;22.692018508911133;34.72256851196289;1.000243902206421;0.04980000853538513;0.00059933553045;0.000606157683941;98.87452495089312;3931.3358911587447;0.025028019687798993;0.025491593537243;4.295323469999564e-07;2.398146719999675e-07;6.8221534910000445e-06;0.0004635738494440003;0.00020172194615399996;7.989657708700002e-05;0.0004635738494440003;0.0010697315333850002;0.8365189409830834;0.4092719793361604;0.1237192064594916;27.2023968743026;0.09832;0.09829;2054.737074301917;2031.6115212059005;84839.3104819313;86410.72069475996;23.125553096016592;1571.4102128286402;1.456017240026658;0.8129173490240686;683.79164769163;270.8312760850179;1571.4102128286402;3626.147287130557;0.343015081572782;0.33915453241500676;14.162961952407056;14.42529108885915;0.003860549157775243;0.26232913645209144;0.0002430655866414446;0.00013570734391024487;0.1141512706152044;0.0452122139716221;0.26232913645209144;0.6053442180248734
